Repository: ChaoSong2021/Thermomechanically-triggered-multi-transformability-of-a-single-mesostructure-with-reverse-stiffness

Title:
Thermomechanically triggered multi-transformability of a single mesostructure with reverse stiffness and localized prestress


Authors:
Chao Song, Bihui Zou, Zhiming Cui, Zihe Liang, Jaehyung Ju*


Abstract:
Thermally triggered active metamaterials with shape memory polymers (SMPs) show greater potential for structural applications with reconfigurability than other programmable structures owing to their temporally stiff condition with shape locking.

File: matlab/Figure 1/TPU.txt (part 1 of 2)
Filename	TPU
Instrument name	0850-00115
Operator	
rundate	2019/12/27
proceduresegments	DMA Oscillatory Temperature Ramp
[File Parameters]
Name	TPU
Instrument type	DMA850
Instrument serial number	0850-00115
Instrument name	0850-00115
Instrument location	MFG
Company name	TA
Trios version	4.4.0.41128
File name	D:\2019SJTU\密西根\朱宰亨\邹璧卉\1227 yp201980909\TPU.tri
Run date	2019/12/27 10:26:49
Preload Direction	-1.00000
Starting Force	0.00000
Starting Displacement	17614.6
Time at start of test	0.441681
[Clamp Parameters]
Geometry mass	21.42
Clamp Compliance	0.384603
Zero reference position	28.675
Tool mass calibration date	2019/12/2
Compliance calibration date	2019/12/2
[Firmware Versions]
Code Image Loader	V2018.9.27
Main Embedded Kernel	V2018.8.7
DMA Interface Board	V2017.10.23
DMA Power Board	V2017.8.9
[Calibration Date Information]
Phase angle correction calibration	2018/11/9 14:33
Transducer static normal calibration	2018/11/9 13:57
Filter lag correction calibration	2018/6/9 4:07
Programmable gain amplifier calibration	2018/6/9 3:50
DMA Inertia phase calibration	2018/11/9 14:12
DMA Inertia mass calibration	2018/6/11 20:32
DMA Shaft mass calibration	2018/6/9 3:26
DMA Force versus position correction calibration	2018/6/11 20:26
DMA Encoder correction calibration	2018/6/11 20:30
DMA Installation stability verification	2018/11/9 13:52
DMA Temperature offset calibration	2019/3/26 15:26
DMA Thermocouple calibration	2019/3/26 14:21
DMA LCD Resistance calibration	2018/6/9 3:23
[Calibration Parameters]
Transducer full scale	1987.868
convergence tolerance	1.000e-2
OSS/OSM: Maximum number of iteration	0
Target Displacement (Sample=0, Motor=1)	0
Clamp mass	0.031706
Clamp compliance	1.402e-6
Inertia phase calibration residual	8.501e-3
Inertia phase correlation coefficient	0.993084
Inertia phase maximum phase deviation	0.245094
Phase calibration residual	0.048416
Phase calibration correlation coefficient	0.300114
Phase calibration maximum phase deviation	0.273880
Phase calibration average stiffness	326110.2
Collect data only when stable	Enabled
[Temperature Control Information]
Sample Thermocouple measured	25.00000,  100.0000,  200.0000,  
Sample Thermocouple offset	---
Immersion/Air Thermocouple measured	---
Immersion/Air Thermocouple offset	---
Temperature option	None
[step]
Temperature Ramp - 1
Angular frequency	Step time	Temperature	Oscillation strain	Oscillation stress	Tan(delta)	Storage modulus	Loss modulus
rad/s	min	°C	%	MPa		MPa	MPa
6.28319	0.633406	-60.782	0.0699047	1.73770	0.0351747	2484.27	87.3834
6.28319	0.666739	-60.779	0.0699133	1.73769	0.0349296	2483.97	86.7641
6.28319	0.716739	-60.765	0.0698936	1.73768	0.0350690	2484.65	87.1343
6.28319	0.766739	-60.741	0.0698771	1.73768	0.0351713	2485.23	87.4087
6.28319	0.816739	-60.709	0.0698509	1.73768	0.0346139	2486.21	86.0577
6.28319	0.866737	-60.672	0.0697644	1.73768	0.0354039	2489.23	88.1284
6.28319	0.916738	-60.638	0.0697622	1.73767	0.0349953	2489.32	87.1146
6.28319	0.966739	-60.590	0.0697187	1.73767	0.0342761	2490.95	85.3798
6.28319	1.01674	-60.540	0.0696833	1.73767	0.0341205	2492.22	85.0359
6.28319	1.06674	-60.491	0.0696588	1.73767	0.0338779	2493.12	84.4616
6.28319	1.11674	-60.440	0.0696144	1.73768	0.0340583	2494.70	84.9653
6.28319	1.16674	-60.379	0.0695836	1.73767	0.0338141	2495.81	84.3935
6.28319	1.21674	-60.309	0.0695430	1.73767	0.0336108	2497.29	83.9358
6.28319	1.26674	-60.237	0.0695287	1.73767	0.0331855	2497.84	82.8920
6.28319	1.31674	-60.161	0.0695029	1.73767	0.0334555	2498.74	83.5965
6.28319	1.36674	-60.089	0.0694439	1.73767	0.0329566	2500.90	82.4212
6.28319	1.41674	-60.035	0.0694211	1.73766	0.0329346	2501.72	82.3931
6.28319	1.46674	-59.999	0.0693505	1.73766	0.0331298	2504.25	82.9654
6.28319	1.51674	-59.965	0.0693576	1.73765	0.0326556	2504.02	81.7704
6.28319	1.56674	-59.907	0.0693060	1.73766	0.0327453	2505.88	82.0558
6.28319	1.61674	-59.864	0.0692800	1.73765	0.0326368	2506.82	81.8148
6.28319	1.66674	-59.802	0.0692585	1.73765	0.0327240	2507.60	82.0588
6.28319	1.71674	-59.737	0.0692547	1.73766	0.0321180	2507.80	80.5456
6.28319	1.76674	-59.646	0.0692376	1.73765	0.0323280	2508.39	81.0912
6.28319	1.81674	-59.563	0.0692090	1.73765	0.0321165	2509.44	80.5942
6.28319	1.86674	-59.478	0.0691774	1.73766	0.0322269	2510.58	80.9084
6.28319	1.91674	-59.401	0.0691619	1.73766	0.0321303	2511.15	80.6840
6.28319	1.96674	-59.313	0.0691587	1.73765	0.0323084	2511.24	81.1341
6.28319	2.01674	-59.211	0.0691711	1.73765	0.0320672	2510.81	80.5147
6.28319	2.06674	-59.103	0.0691681	1.73766	0.0319367	2510.94	80.1913
6.28319	2.11674	-59.004	0.0691574	1.73765	0.0317089	2511.33	79.6316
6.28319	2.16674	-58.890	0.0691151	1.73764	0.0317224	2512.86	79.7140
6.28319	2.21674	-58.766	0.0691149	1.73765	0.0317292	2512.88	79.7316
6.28319	2.26674	-58.633	0.0691380	1.73765	0.0315204	2512.05	79.1809
6.28319	2.31674	-58.496	0.0691347	1.73763	0.0316892	2512.14	79.6079
6.28319	2.36674	-58.358	0.0691461	1.73765	0.0317882	2511.74	79.8438
6.28319	2.41674	-58.218	0.0691906	1.73764	0.0316285	2510.13	79.3918
6.28319	2.46674	-58.073	0.0691566	1.73764	0.0317932	2511.35	79.8440
6.28319	2.51674	-57.941	0.0691700	1.73764	0.0315220	2510.89	79.1482
6.28319	2.56674	-57.804	0.0692154	1.73764	0.0314669	2509.24	78.9581
6.28319	2.61674	-57.645	0.0692343	1.73764	0.0316609	2508.55	79.4229
6.28319	2.66674	-57.488	0.0692476	1.73763	0.0320468	2508.01	80.3739
6.28319	2.71674	-57.321	0.0692631	1.73764	0.0317761	2507.48	79.6781
6.28319	2.76674	-57.160	0.0692626	1.73764	0.0313371	2507.54	78.5790
6.28319	2.81674	-56.991	0.0693128	1.73764	0.0313840	2505.71	78.6392
6.28319	2.86674	-56.811	0.0693430	1.73763	0.0314355	2504.61	78.7337
6.28319	2.91674	-56.647	0.0693428	1.73764	0.0315839	2504.62	79.1056
6.28319	2.96674	-56.477	0.0693785	1.73763	0.0314397	2503.33	78.7039
6.28319	3.01674	-56.298	0.0694484	1.73762	0.0321792	2500.74	80.4718
6.28319	3.06674	-56.118	0.0694733	1.73763	0.0315556	2499.90	78.8859
6.28319	3.11674	-55.938	0.0694872	1.73763	0.0319801	2499.36	79.9300
6.28319	3.16674	-55.747	0.0695420	1.73762	0.0320709	2497.39	80.0934
6.28319	3.21674	-55.549	0.0695967	1.73762	0.0319829	2495.43	79.8112
6.28319	3.26674	-55.356	0.0696242	1.73763	0.0320705	2494.44	79.9979
6.28319	3.31674	-55.162	0.0696687	1.73762	0.0322133	2492.83	80.3021
6.28319	3.36674	-54.986	0.0696738	1.73763	0.0319783	2492.67	79.7113
6.28319	3.41674	-54.795	0.0697470	1.73762	0.0321270	2490.04	79.9974
6.28319	3.46674	-54.589	0.0697938	1.73762	0.0322605	2488.36	80.2757
6.28319	3.51674	-54.405	0.0698015	1.73762	0.0319147	2488.11	79.4072
6.28319	3.56674	-54.235	0.0698640	1.73762	0.0325953	2485.82	81.0260
6.28319	3.61674	-54.037	0.0699124	1.73763	0.0325168	2484.12	80.7758
6.28319	3.66674	-53.843	0.0700354	1.73762	0.0327992	2479.73	81.3331
6.28319	3.71674	-53.657	0.0700087	1.73762	0.0328970	2480.66	81.6065
6.28319	3.76674	-53.476	0.0700726	1.73761	0.0324468	2478.43	80.4171
6.28319	3.81674	-53.292	0.0701627	1.73762	0.0330310	2475.21	81.7586
6.28319	3.86674	-53.099	0.0702183	1.73762	0.0331461	2473.23	81.9780
6.28319	3.91674	-52.924	0.0702922	1.73762	0.0331059	2470.65	81.7929
6.28319	3.96674	-52.734	0.0703555	1.73762	0.0332127	2468.42	81.9827
6.28319	4.01674	-52.541	0.0704422	1.73762	0.0336378	2465.34	82.9287
6.28319	4.06674	-52.354	0.0704889	1.73763	0.0342686	2463.66	84.4262
6.28319	4.11674	-52.159	0.0705912	1.73763	0.0337156	2460.15	82.9454
6.28319	4.16674	-51.986	0.0706166	1.73762	0.0344197	2459.18	84.6445
6.28319	4.21674	-51.797	0.0707461	1.73762	0.0341154	2454.71	83.7435
6.28319	4.26674	-51.615	0.0708325	1.73762	0.0346252	2451.67	84.8895
6.28319	4.31674	-51.420	0.0709405	1.73762	0.0348583	2447.92	85.3303
6.28319	4.36674	-51.239	0.0709761	1.73762	0.0352243	2446.66	86.1820
6.28319	4.41674	-51.078	0.0710546	1.73761	0.0350531	2443.96	85.6683
6.28319	4.46674	-50.905	0.0711097	1.73762	0.0356118	2442.02	86.9649
6.28319	4.51674	-50.715	0.0711747	1.73761	0.0354497	2439.81	86.4905
6.28319	4.56674	-50.519	0.0712803	1.73761	0.0357822	2436.15	87.1709
6.28319	4.61674	-50.321	0.0713043	1.73761	0.0361134	2435.31	87.9473
6.28319	4.66674	-50.137	0.0714050	1.73762	0.0359062	2431.90	87.3203
6.28319	4.71674	-49.992	0.0715082	1.73761	0.0364831	2428.34	88.5932
6.28319	4.76674	-49.831	0.0715946	1.73762	0.0365955	2425.40	88.7588
6.28319	4.81674	-49.652	0.0717206	1.73761	0.0367895	2421.12	89.0717
6.28319	4.86674	-49.485	0.0717922	1.73762	0.0372225	2418.68	90.0290
6.28319	4.91674	-49.325	0.0718653	1.73762	0.0379314	2416.14	91.6477
6.28319	4.96674	-49.157	0.0719483	1.73762	0.0381117	2413.35	91.9768
6.28319	5.01674	-48.978	0.0720689	1.73762	0.0382526	2409.30	92.1619
6.28319	5.06674	-48.820	0.0722153	1.73762	0.0390671	2404.33	93.9301
6.28319	5.11674	-48.657	0.0723789	1.73761	0.0387864	2398.91	93.0452
6.28319	5.16674	-48.499	0.0725098	1.73763	0.0391298	2394.57	93.6991
6.28319	5.21674	-48.354	0.0726047	1.73762	0.0402549	2391.32	96.2624
6.28319	5.26674	-48.183	0.0727483	1.73762	0.0399077	2386.64	95.2452
6.28319	5.31674	-48.020	0.0728468	1.73762	0.0400878	2383.39	95.5450
6.28319	5.36674	-47.855	0.0729710	1.73762	0.0401394	2379.33	95.5048
6.28319	5.41674	-47.704	0.0730949	1.73761	0.0410558	2375.20	97.5158
6.28319	5.46674	-47.553	0.0731872	1.73760	0.0411413	2372.18	97.5947
6.28319	5.51674	-47.391	0.0733137	1.73761	0.0414802	2368.07	98.2281
6.28319	5.56674	-47.238	0.0733880	1.73761	0.0421294	2365.61	99.6615
6.28319	5.61674	-47.073	0.0735676	1.73762	0.0421263	2359.84	99.4114
6.28319	5.66674	-46.898	0.0736875	1.73761	0.0425305	2355.95	100.200
6.28319	5.71674	-46.753	0.0737710	1.73763	0.0432367	2353.23	101.746
6.28319	5.76674	-46.587	0.0739485	1.73762	0.0430160	2347.59	100.984
6.28319	5.81674	-46.447	0.0740846	1.73761	0.0439767	2343.17	103.045
6.28319	5.86674	-46.304	0.0743067	1.73762	0.0441641	2336.16	103.175
6.28319	5.91674	-46.168	0.0744725	1.73761	0.0448037	2330.89	104.432
6.28319	5.96674	-46.004	0.0746677	1.73761	0.0447645	2324.80	104.069
6.28319	6.01674	-45.833	0.0747847	1.73762	0.0454074	2321.11	105.395
6.28319	6.06674	-45.685	0.0749516	1.73762	0.0459285	2315.88	106.365
6.28319	6.11674	-45.534	0.0750662	1.73762	0.0465037	2312.28	107.530
6.28319	6.16674	-45.386	0.0752237	1.73762	0.0471316	2307.37	108.750
6.28319	6.21674	-45.235	0.0753699	1.73761	0.0471746	2302.88	108.637
6.28319	6.26674	-45.091	0.0755310	1.73762	0.0473654	2297.96	108.844
6.28319	6.31674	-44.956	0.0756829	1.73761	0.0477321	2293.30	109.464
6.28319	6.36674	-44.826	0.0759013	1.73762	0.0488734	2286.58	111.753
6.28319	6.41674	-44.686	0.0760834	1.73761	0.0491827	2281.07	112.189
6.28319	6.46674	-44.536	0.0762864	1.73761	0.0500763	2274.89	113.918
6.28319	6.51674	-44.398	0.0764774	1.73761	0.0500971	2269.21	113.681
6.28319	6.56674	-44.246	0.0766738	1.73761	0.0509148	2263.30	115.236
6.28319	6.61674	-44.090	0.0768555	1.73761	0.0515067	2257.89	116.296
6.28319	6.66674	-43.939	0.0771004	1.73760	0.0518787	2250.66	116.761
6.28319	6.71674	-43.791	0.0771996	1.73761	0.0527358	2247.67	118.533
6.28319	6.76674	-43.656	0.0773847	1.73761	0.0531038	2242.26	119.072
6.28319	6.81674	-43.521	0.0775743	1.73762	0.0534427	2236.75	119.538
6.28319	6.86674	-43.387	0.0778434	1.73760	0.0537538	2228.95	119.815
6.28319	6.91674	-43.237	0.0780470	1.73762	0.0546291	2223.06	121.444
6.28319	6.96674	-43.095	0.0783603	1.73762	0.0547984	2214.15	121.332
6.28319	7.01674	-42.951	0.0786868	1.73760	0.0559268	2204.81	123.308
6.28319	7.06674	-42.797	0.0789172	1.73761	0.0570970	2198.24	125.513
6.28319	7.11674	-42.655	0.0791600	1.73761	0.0578368	2191.40	126.743
6.28319	7.16674	-42.511	0.0793731	1.73761	0.0583063	2185.45	127.425
6.28319	7.21674	-42.382	0.0796254	1.73760	0.0586004	2178.48	127.660
6.28319	7.26674	-42.248	0.0798493	1.73760	0.0595500	2172.25	129.358
6.28319	7.31674	-42.122	0.0801773	1.73761	0.0606363	2163.23	131.170
6.28319	7.36674	-41.978	0.0804071	1.73760	0.0607313	2157.03	130.999
6.28319	7.41674	-41.817	0.0807224	1.73760	0.0616901	2148.48	132.540
6.28319	7.46674	-41.673	0.0810305	1.73760	0.0622842	2140.23	133.303
6.28319	7.51674	-41.548	0.0812708	1.73760	0.0628666	2133.83	134.146
6.28319	7.56674	-41.425	0.0815592	1.73760	0.0634860	2126.19	134.983
6.28319	7.61674	-41.264	0.0819274	1.73761	0.0645981	2116.50	136.722
6.28319	7.66674	-41.115	0.0821975	1.73760	0.0650582	2109.48	137.239
6.28319	7.71674	-40.971	0.0824693	1.73761	0.0656231	2102.45	137.969
6.28319	7.76674	-40.814	0.0827113	1.73760	0.0672373	2096.07	140.934
6.28319	7.81674	-40.690	0.0831164	1.73760	0.0671441	2085.86	140.053
6.28319	7.86674	-40.534	0.0833839	1.73761	0.0682966	2079.02	141.990
6.28319	7.91674	-40.373	0.0836797	1.73760	0.0684799	2071.64	141.866
6.28319	7.96674	-40.246	0.0839770	1.73760	0.0692417	2064.20	142.929
6.28319	8.01674	-40.112	0.0842783	1.73760	0.0710627	2056.55	146.144
6.28319	8.06674	-39.980	0.0846864	1.73760	0.0711780	2046.63	145.675
6.28319	8.11674	-39.824	0.0850916	1.73760	0.0722861	2036.71	147.226
6.28319	8.16674	-39.665	0.0854310	1.73761	0.0726563	2028.59	147.390
6.28319	8.21674	-39.522	0.0858890	1.73759	0.0742366	2017.51	149.773
6.28319	8.26674	-39.375	0.0862866	1.73760	0.0748686	2008.13	150.346
6.28319	8.31674	-39.226	0.0867514	1.73760	0.0760630	1997.19	151.913
6.28319	8.36674	-39.083	0.0871781	1.73761	0.0768933	1987.31	152.811
6.28319	8.41674	-38.934	0.0876066	1.73760	0.0780248	1977.40	154.286
6.28319	8.46674	-38.782	0.0880303	1.73759	0.0786110	1967.78	154.689
6.28319	8.51674	-38.623	0.0884237	1.73760	0.0794152	1958.92	155.568
6.28319	8.56674	-38.494	0.0887592	1.73760	0.0804570	1951.35	157.000
6.28319	8.61674	-38.349	0.0891857	1.73760	0.0814227	1941.87	158.112
6.28319	8.66674	-38.192	0.0897058	1.73761	0.0816080	1930.59	157.551
6.28319	8.71674	-38.058	0.0902093	1.73760	0.0831284	1919.56	159.570
6.28319	8.76674	-37.927	0.0907045	1.73759	0.0839957	1908.94	160.343
6.28319	8.81674	-37.763	0.0912083	1.73760	0.0847853	1898.28	160.946
6.28319	8.86674	-37.629	0.0915484	1.73759	0.0856905	1891.07	162.047
6.28319	8.91674	-37.461	0.0919273	1.73759	0.0872454	1883.03	164.286
6.28319	8.96674	-37.314	0.0924037	1.73760	0.0882246	1873.17	165.260
6.28319	9.01674	-37.161	0.0929478	1.73759	0.0884014	1862.17	164.618
6.28319	9.06674	-36.999	0.0933046	1.73760	0.0891543	1854.93	165.375
6.28319	9.11674	-36.855	0.0937627	1.73759	0.0903975	1845.66	166.843
6.28319	9.16674	-36.681	0.0942759	1.73760	0.0912313	1835.47	167.453
6.28319	9.21674	-36.528	0.0948359	1.73760	0.0924479	1824.44	168.665
6.28319	9.26674	-36.363	0.0954140	1.73759	0.0932729	1813.24	169.126
6.28319	9.31674	-36.212	0.0960572	1.73759	0.0942282	1800.94	169.699
6.28319	9.36674	-36.089	0.0966310	1.73760	0.0956060	1790.02	171.137
6.28319	9.41674	-35.942	0.0971684	1.73759	0.0964211	1779.97	171.627
6.28319	9.46674	-35.780	0.0977073	1.73759	0.0976344	1769.95	172.808
6.28319	9.51674	-35.623	0.0982678	1.73760	0.0986324	1759.69	173.562
6.28319	9.56674	-35.488	0.0989221	1.73759	0.0999850	1747.81	174.755
6.28319	9.61674	-35.326	0.0996788	1.73759	0.101270	1734.32	175.634
6.28319	9.66674	-35.192	0.100272	1.73759	0.101714	1723.99	175.355
6.28319	9.71674	-35.031	0.100882	1.73759	0.103275	1713.29	176.939
6.28319	9.76674	-34.862	0.101507	1.73759	0.104034	1702.61	177.129
6.28319	9.81674	-34.717	0.102147	1.73759	0.105002	1691.76	177.638
6.28319	9.85007	-34.622	0.102653	1.73757	0.105812	1683.27	178.109
6.28319	9.93341	-34.358	0.103851	1.73760	0.108092	1663.48	179.808
6.28319	9.96674	-34.263	0.104293	1.73759	0.108129	1656.41	179.107
6.28319	10.0167	-34.126	0.104888	1.73759	0.109481	1646.77	180.291
6.28319	10.0667	-33.975	0.105520	1.73758	0.110166	1636.78	180.317
6.28319	10.1167	-33.802	0.106165	1.73759	0.111512	1626.61	181.387
6.28319	10.1667	-33.665	0.106916	1.73758	0.112595	1614.98	181.838
6.28319	10.2334	-33.482	0.108014	1.73758	0.114839	1598.17	183.532
6.28319	10.2584	-33.417	0.108317	1.73758	0.114738	1593.70	182.858
6.28319	10.3167	-33.230	0.109240	1.73758	0.116082	1580.00	183.410
6.28319	10.6667	-32.126	0.115871	1.73758	0.124453	1488.10	185.199
6.28319	10.7001	-32.039	0.116164	1.73757	0.125029	1484.24	185.573
6.28319	10.7501	-31.902	0.116877	1.73758	0.126092	1475.00	185.986
6.28319	10.8001	-31.756	0.117661	1.73757	0.127132	1464.97	186.245
6.28319	10.8334	-31.644	0.118294	1.73759	0.127103	1457.15	185.208
6.28319	10.9501	-31.272	0.120542	1.73758	0.130343	1429.37	186.308
6.28319	10.9834	-31.173	0.121064	1.73757	0.130892	1423.11	186.274
6.28319	11.0334	-31.036	0.121834	1.73757	0.132197	1413.88	186.910
6.28319	11.0834	-30.900	0.122688	1.73757	0.133053	1403.88	186.790
6.28319	11.2334	-30.415	0.125855	1.73756	0.136249	1367.97	186.384
6.28319	11.2667	-30.320	0.126413	1.73757	0.136946	1361.81	186.494
6.28319	11.3167	-30.177	0.127167	1.73756	0.137771	1353.57	186.483
6.28319	11.3667	-30.019	0.128008	1.73756	0.138534	1344.55	186.265
6.28319	11.4167	-29.886	0.128997	1.73755	0.140002	1333.96	186.757
6.28319	11.7501	-28.881	0.136462	1.73757	0.146783	1259.80	184.918
6.28319	11.7834	-28.778	0.137145	1.73755	0.147530	1253.38	184.911
6.28319	11.8251	-28.649	0.137928	1.73756	0.148873	1246.03	185.499
6.28319	12.0667	-27.907	0.144174	1.73755	0.153544	1191.21	182.904
6.28319	12.1001	-27.831	0.144729	1.73756	0.154127	1186.55	182.879
6.28319	12.3501	-27.097	0.136251	1.56308	0.158629	1133.04	179.733
6.28319	12.3834	-26.981	0.135987	1.55754	0.159043	1131.14	179.900
6.28319	12.4334	-26.825	0.136112	1.55105	0.159709	1125.28	179.717
6.28319	12.4834	-26.692	0.136385	1.54059	0.159945	1115.41	178.405
6.28319	12.5334	-26.560	0.136328	1.52554	0.160668	1104.85	177.515
6.28319	12.5834	-26.388	0.136156	1.51500	0.161732	1098.42	177.649
6.28319	12.6334	-26.224	0.136234	1.50527	0.162284	1090.64	176.994
6.28319	12.6834	-26.077	0.136236	1.49368	0.162927	1082.12	176.306
6.28319	12.7334	-25.946	0.136392	1.48183	0.163635	1072.19	175.447
6.28319	12.7834	-25.786	0.136160	1.47037	0.164269	1065.60	175.045
6.28319	12.8334	-25.645	0.136237	1.46126	0.165285	1058.23	174.909
6.28319	12.8834	-25.477	0.136333	1.45017	0.166101	1049.32	174.294
6.28319	12.9334	-25.331	0.136244	1.43811	0.166405	1041.22	173.264
6.28319	12.9834	-25.190	0.136371	1.42747	0.166964	1032.46	172.383
6.28319	13.0334	-25.032	0.136398	1.41288	0.167741	1021.58	171.361
6.28319	13.0834	-24.882	0.136237	1.40132	0.168366	1014.31	170.775
6.28319	13.1334	-24.737	0.136246	1.39160	0.169313	1007.05	170.507
6.28319	13.1834	-24.575	0.136454	1.37822	0.170934	995.588	170.180
6.28319	13.2334	-24.423	0.136401	1.36527	0.170461	986.695	168.193
6.28319	13.2834	-24.287	0.136357	1.35308	0.171113	978.093	167.364
6.28319	13.3334	-24.130	0.136414	1.34103	0.172149	968.809	166.780
6.28319	13.3834	-24.000	0.136250	1.32810	0.172826	960.513	166.001
6.28319	13.4334	-23.858	0.136244	1.31869	0.173061	953.709	165.050
6.28319	13.4834	-23.707	0.136180	1.30947	0.173288	947.453	164.182
6.28319	13.5334	-23.547	0.136534	1.30041	0.173772	938.379	163.064
6.28319	13.5834	-23.408	0.136336	1.28499	0.175424	928.338	162.853
6.28319	13.6334	-23.248	0.136339	1.27380	0.175900	920.162	161.856
6.28319	13.6834	-23.108	0.136447	1.26264	0.176517	911.288	160.858
6.28319	13.7334	-22.964	0.136497	1.24902	0.177329	900.990	159.771
6.28319	13.7834	-22.822	0.136291	1.23655	0.177743	893.287	158.776
6.28319	13.8334	-22.700	0.136397	1.22618	0.178381	885.008	157.868
6.28319	13.8834	-22.526	0.136518	1.21336	0.179316	874.839	156.872
6.28319	13.9334	-22.376	0.136334	1.20125	0.180491	867.095	156.503
6.28319	13.9834	-22.225	0.136236	1.19129	0.180681	860.496	155.475
6.28319	14.0334	-22.070	0.136039	1.18410	0.181221	856.463	155.209
6.28319	14.0834	-21.902	0.136390	1.17732	0.181663	849.296	154.285
6.28319	14.1334	-21.757	0.136499	1.16513	0.181932	839.794	152.785
6.28319	14.1834	-21.603	0.136429	1.15292	0.182329	831.370	151.583
6.28319	14.2334	-21.445	0.136318	1.14231	0.183006	824.283	150.849
6.28319	14.2834	-21.284	0.136439	1.13177	0.183865	815.834	150.004
6.28319	14.3334	-21.167	0.136523	1.12044	0.184485	807.079	148.894
6.28319	14.3834	-21.004	0.136350	1.10790	0.185130	798.969	147.913
6.28319	14.4334	-20.840	0.136331	1.09821	0.185087	792.093	146.606
6.28319	14.4834	-20.683	0.136477	1.08842	0.186286	784.022	146.053
6.28319	14.5334	-20.543	0.136270	1.07761	0.186871	777.336	145.262
6.28319	14.5834	-20.399	0.136440	1.06874	0.187260	769.926	144.176
6.28319	14.6334	-20.260	0.136464	1.05726	0.187806	761.440	143.003
6.28319	14.6834	-20.122	0.136158	1.04800	0.188524	756.370	142.594
6.28319	14.7334	-19.960	0.136276	1.04170	0.188929	751.115	141.907
6.28319	14.7834	-19.810	0.136229	1.03345	0.189745	745.313	141.419
6.28319	14.8334	-19.678	0.136728	1.02371	0.189947	735.563	139.718
6.28319	14.8834	-19.505	0.136495	1.00953	0.190611	726.528	138.484
6.28319	14.9334	-19.344	0.136449	0.997654	0.191016	718.169	137.182
6.28319	14.9834	-19.201	0.136258	0.989751	0.191581	713.404	136.675
6.28319	15.0334	-19.068	0.136518	0.981583	0.191826	706.137	135.455
6.28319	15.0834	-18.925	0.136376	0.970334	0.193186	698.597	134.959
6.28319	15.1334	-18.747	0.136293	0.961741	0.193372	692.806	133.970
6.28319	15.1834	-18.583	0.136451	0.953717	0.193535	686.212	132.806
6.28319	15.2334	-18.450	0.136405	0.943754	0.194417	679.159	132.040
6.28319	15.2834	-18.282	0.136369	0.935446	0.194717	673.320	131.107
6.28319	15.3334	-18.141	0.136710	0.925347	0.195035	664.353	129.572
6.28319	15.3834	-18.012	0.136526	0.912438	0.195939	655.855	128.507
6.28319	15.4334	-17.834	0.136306	0.903515	0.196558	650.414	127.844
6.28319	15.4834	-17.664	0.136521	0.894790	0.196551	643.120	126.406
6.28319	15.5334	-17.487	0.136598	0.884320	0.197552	635.116	125.469
6.28319	15.5834	-17.344	0.136208	0.875182	0.197112	630.403	124.260
6.28319	15.6334	-17.190	0.136344	0.868568	0.198899	624.800	124.272
6.28319	15.6834	-17.065	0.136546	0.859072	0.199199	617.024	122.911
6.28319	15.7334	-16.918	0.136257	0.850976	0.199828	612.428	122.381
6.28319	15.7834	-16.761	0.136613	0.843309	0.200115	605.298	121.129
6.28319	15.8334	-16.593	0.136702	0.833121	0.200937	597.499	120.059
6.28319	15.8834	-16.457	0.136446	0.820941	0.201045	589.856	118.588
6.28319	15.9334	-16.315	0.136116	0.814045	0.201766	586.237	118.283
6.28319	15.9834	-16.154	0.136601	0.808275	0.201494	580.047	116.876
6.28319	16.0334	-15.985	0.136232	0.799243	0.202076	575.054	116.205
6.28319	16.0834	-15.823	0.136285	0.793720	0.203195	570.736	115.971
6.28319	16.1334	-15.678	0.136448	0.786380	0.203206	564.780	114.767
6.28319	16.1834	-15.549	0.136302	0.778789	0.203783	559.865	114.091
6.28319	16.2334	-15.404	0.136402	0.772695	0.203293	555.127	112.854
6.28319	16.2834	-15.252	0.136304	0.765452	0.204155	550.226	112.332
6.28319	16.3334	-15.112	0.136214	0.759753	0.204340	546.470	111.666
6.28319	16.3834	-14.986	0.136278	0.754234	0.204763	542.202	111.023
6.28319	16.4334	-14.842	0.136399	0.748023	0.205084	537.226	110.176
6.28319	16.4834	-14.700	0.136327	0.741269	0.205025	532.662	109.209
6.28319	16.5334	-14.520	0.136435	0.734623	0.205803	527.390	108.538
6.28319	16.5834	-14.329	0.136477	0.727157	0.205867	521.861	107.434
6.28319	16.6334	-14.217	0.136382	0.718955	0.206521	516.268	106.620
6.28319	16.6834	-14.078	0.136257	0.713205	0.207036	512.555	106.117
6.28319	16.7334	-13.923	0.136451	0.707776	0.207048	507.930	105.166
6.28319	16.7834	-13.793	0.136385	0.700113	0.206868	502.691	103.991
6.28319	16.8334	-13.630	0.136463	0.693530	0.207856	497.585	103.426
6.28319	16.8834	-13.471	0.136416	0.686247	0.208206	492.491	102.540
6.28319	16.9334	-13.328	0.136441	0.679204	0.208258	487.345	101.494
6.28319	16.9834	-13.187	0.136301	0.673083	0.208568	483.419	100.826
6.28319	17.0334	-13.082	0.136484	0.666951	0.208995	478.332	99.9687
6.28319	17.0834	-12.944	0.136394	0.660089	0.209236	473.700	99.1154
6.28319	17.1334	-12.767	0.136526	0.653445	0.210056	468.400	98.3902
6.28319	17.1834	-12.604	0.136495	0.646478	0.209798	463.535	97.2485
6.28319	17.2334	-12.470	0.136335	0.639173	0.210216	458.796	96.4462
6.28319	17.2834	-12.338	0.136277	0.634468	0.210544	455.585	95.9206
6.28319	17.3334	-12.173	0.136498	0.628800	0.210482	450.789	94.8830
6.28319	17.3834	-12.015	0.136463	0.622092	0.211078	446.041	94.1494
6.28319	17.4334	-11.845	0.136397	0.615136	0.210857	441.285	93.0482
6.28319	17.4834	-11.699	0.136243	0.609921	0.211776	437.957	92.7489
6.28319	17.5334	-11.588	0.136216	0.606087	0.212297	435.245	92.4014
6.28319	17.5834	-11.436	0.136773	0.599552	0.211410	428.876	90.6688
6.28319	17.6334	-11.264	0.136588	0.591328	0.212261	423.493	89.8911
6.28319	17.6834	-11.110	0.136382	0.584937	0.212498	419.528	89.1488
6.28319	17.7334	-10.951	0.136482	0.579032	0.212634	414.977	88.2383
6.28319	17.7834	-10.822	0.136638	0.572303	0.212787	409.673	87.1731
6.28319	17.8334	-10.677	0.136456	0.565422	0.213160	405.259	86.3850
6.28319	17.8834	-10.519	0.136215	0.560336	0.213602	402.287	85.9294
6.28319	17.9334	-10.363	0.136574	0.555391	0.213483	397.697	84.9015
6.28319	17.9834	-10.216	0.136131	0.549679	0.213980	394.847	84.4894
6.28319	18.0334	-10.085	0.136363	0.546674	0.214604	391.973	84.1187
6.28319	18.0834	-9.948	0.136479	0.541138	0.214152	387.708	83.0285
6.28319	18.1334	-9.806	0.136374	0.535349	0.214617	383.819	82.3740
6.28319	18.1834	-9.652	0.136674	0.530293	0.213351	379.458	80.9576
6.28319	18.2334	-9.487	0.136253	0.523539	0.214886	375.665	80.7252
6.28319	18.2834	-9.283	0.136142	0.520286	0.215234	373.607	80.4130
6.28319	18.3334	-9.118	0.136485	0.516563	0.215464	369.986	79.7186
6.28319	18.3834	-8.979	0.136525	0.510337	0.214725	365.473	78.4764
6.28319	18.4334	-8.834	0.136356	0.505317	0.215289	362.287	77.9963
6.28319	18.4834	-8.685	0.136331	0.500836	0.215201	359.147	77.2888
6.28319	18.5334	-8.520	0.136493	0.496157	0.215533	355.344	76.5884
6.28319	18.5834	-8.387	0.136342	0.491060	0.215429	352.091	75.8508
6.28319	18.6334	-8.254	0.136250	0.487119	0.216138	349.450	75.5292
6.28319	18.6834	-8.113	0.136318	0.483575	0.216132	346.735	74.9406
6.28319	18.7334	-7.959	0.136411	0.479254	0.216187	343.397	74.2380
6.28319	18.7834	-7.791	0.136403	0.474770	0.216503	340.183	73.6505
6.28319	18.8334	-7.638	0.136368	0.470292	0.216917	337.032	73.1081
6.28319	18.8834	-7.499	0.136273	0.466275	0.216362	334.424	72.3568
6.28319	18.9334	-7.358	0.136210	0.462656	0.216728	331.957	71.9443
6.28319	18.9834	-7.226	0.136348	0.459558	0.216352	329.425	71.2719
6.28319	19.0334	-7.034	0.136542	0.454707	0.216445	325.479	70.4484
6.28319	19.0834	-6.865	0.136220	0.450600	0.217107	323.259	70.1816
6.28319	19.1334	-6.715	0.136410	0.446989	0.217152	320.218	69.5358
6.28319	19.1834	-6.575	0.136300	0.442760	0.216688	317.475	68.7932
6.28319	19.2334	-6.430	0.136243	0.439536	0.217854	315.219	68.6716
6.28319	19.2834	-6.269	0.136404	0.436113	0.217544	312.414	67.9638
6.28319	19.3334	-6.137	0.136341	0.431780	0.217032	309.487	67.1686
6.28319	19.3834	-5.987	0.136306	0.428270	0.217325	307.030	66.7252
6.28319	19.4334	-5.867	0.136559	0.424493	0.216936	303.783	65.9015
6.28319	19.4834	-5.748	0.136529	0.419447	0.217479	300.204	65.2879
6.28319	19.5334	-5.586	0.136303	0.415035	0.217968	297.510	64.8477
6.28319	19.5834	-5.435	0.136451	0.411221	0.217082	294.511	63.9330
6.28319	19.6334	-5.273	0.136393	0.407215	0.217791	291.721	63.5342
6.28319	19.6834	-5.109	0.136313	0.403503	0.217306	289.262	62.8584
6.28319	19.7334	-4.957	0.136323	0.400440	0.217630	287.025	62.4652
6.28319	19.7834	-4.818	0.136315	0.396871	0.218081	284.457	62.0347
6.28319	19.8334	-4.661	0.136575	0.393029	0.217411	281.205	61.1370
6.28319	19.8834	-4.487	0.136439	0.388659	0.217432	278.354	60.5231
6.28319	19.9334	-4.320	0.136240	0.384957	0.217240	276.117	59.9837
6.28319	19.9834	-4.207	0.136296	0.382361	0.217217	274.143	59.5487
6.28319	20.0334	-4.077	0.136523	0.378940	0.216428	271.285	58.7135
6.28319	20.0834	-3.955	0.136446	0.374207	0.217237	268.002	58.2200
6.28319	20.1334	-3.815	0.136367	0.370841	0.217409	265.736	57.7733
6.28319	20.1834	-3.658	0.136310	0.367661	0.217405	263.568	57.3010
6.28319	20.2334	-3.487	0.136178	0.364920	0.217208	261.866	56.8793
6.28319	20.2834	-3.318	0.136345	0.362750	0.217114	259.995	56.4487
6.28319	20.3334	-3.181	0.136438	0.359081	0.217150	257.189	55.8486
6.28319	20.3834	-3.044	0.136371	0.355388	0.217381	254.657	55.3575
6.28319	20.4334	-2.900	0.136505	0.351773	0.217268	251.825	54.7136
6.28319	20.4834	-2.758	0.136282	0.348504	0.217049	249.905	54.2414
6.28319	20.5334	-2.596	0.136310	0.345775	0.216668	247.916	53.7155
6.28319	20.5834	-2.430	0.136284	0.343204	0.217535	246.075	53.5298
6.28319	20.6334	-2.301	0.136437	0.340394	0.217493	243.788	53.0222
6.28319	20.6834	-2.137	0.136383	0.336788	0.216956	241.328	52.3577
6.28319	20.7334	-1.988	0.136329	0.333713	0.216285	239.253	51.7467
6.28319	20.7834	-1.849	0.136452	0.330680	0.215952	236.881	51.1549
6.28319	20.8334	-1.661	0.136313	0.327698	0.216520	234.957	50.8728
6.28319	20.8834	-1.515	0.136201	0.325298	0.216919	233.409	50.6307
6.28319	20.9334	-1.370	0.136515	0.322170	0.215814	230.685	49.7850
6.28319	20.9834	-1.195	0.136339	0.319278	0.215827	228.909	49.4046
6.28319	21.0334	-1.034	0.136324	0.316390	0.216611	226.826	49.1331
6.28319	21.0834	-0.904	0.136229	0.313816	0.215762	225.177	48.5845
6.28319	21.1334	-0.730	0.136401	0.311537	0.216084	223.245	48.2396
6.28319	21.1834	-0.557	0.136342	0.308740	0.215148	221.380	47.6295
6.28319	21.2334	-0.392	0.136281	0.306085	0.215883	219.542	47.3953
6.28319	21.2834	-0.243	0.136086	0.304011	0.215705	218.373	47.1042
6.28319	21.3334	-0.103	0.136249	0.302273	0.215395	216.880	46.7148
6.28319	21.3834	0.039	0.136304	0.300079	0.214826	215.243	46.2398
6.28319	21.4334	0.160	0.136412	0.297581	0.215346	213.259	45.9246
6.28319	21.4834	0.311	0.136423	0.294572	0.215370	211.085	45.4614
6.28319	21.5334	0.472	0.136295	0.292042	0.214880	209.490	45.0151
6.28319	21.5834	0.624	0.136433	0.289387	0.214518	207.391	44.4891
6.28319	21.6334	0.773	0.136345	0.286611	0.213717	205.568	43.9334
6.28319	21.6834	0.919	0.136223	0.284304	0.214295	204.071	43.7315
6.28319	21.7334	1.051	0.136444	0.282214	0.214505	202.235	43.3803
6.28319	21.7834	1.192	0.136274	0.279602	0.213457	200.656	42.8315
6.28319	21.8334	1.349	0.136288	0.277278	0.213879	198.951	42.5515
6.28319	21.8834	1.535	0.136180	0.275374	0.213237	197.766	42.1711
6.28319	21.9334	1.720	0.136095	0.273797	0.213217	196.758	41.9520
6.28319	21.9834	1.834	0.136173	0.272247	0.212890	195.546	41.6297
6.28319	22.0334	1.953	0.136505	0.270412	0.212053	193.787	41.0932
6.28319	22.0834	2.090	0.136256	0.267508	0.212671	192.033	40.8399
6.28319	22.1334	2.252	0.136478	0.265126	0.211800	190.047	40.2522
6.28319	22.1834	2.422	0.136482	0.262638	0.211836	188.256	39.8794
6.28319	22.2334	2.595	0.136329	0.260013	0.211916	186.581	39.5395
6.28319	22.2834	2.773	0.136378	0.257772	0.212059	184.902	39.2101
6.28319	22.3334	2.942	0.136190	0.255523	0.212023	183.542	38.9153
6.28319	22.3834	3.072	0.136170	0.253947	0.211285	182.464	38.5518
6.28319	22.4334	3.196	0.136430	0.252162	0.211144	180.841	38.1835
6.28319	22.4834	3.339	0.136171	0.249896	0.210263	179.589	37.7610
6.28319	22.5334	3.464	0.136245	0.248226	0.210285	178.291	37.4919
6.28319	22.5834	3.623	0.136221	0.246570	0.210659	177.119	37.3119
6.28319	22.6334	3.815	0.136035	0.245129	0.210246	176.340	37.0748
6.28319	22.6834	3.965	0.136247	0.243908	0.209829	175.203	36.7626
6.28319	22.7334	4.103	0.136295	0.242063	0.209860	173.816	36.4770
6.28319	22.7834	4.233	0.136436	0.240021	0.209160	172.195	36.0163
6.28319	22.8334	4.334	0.136289	0.237838	0.209734	170.794	35.8212
6.28319	22.8834	4.490	0.136369	0.235960	0.208902	169.375	35.3827
6.28319	22.9334	4.653	0.136213	0.233761	0.208501	168.002	35.0286
6.28319	22.9834	4.759	0.136338	0.232276	0.207572	166.812	34.6256
6.28319	23.0334	4.928	0.136239	0.230452	0.208117	165.605	34.4652
6.28319	23.0834	5.120	0.136208	0.228796	0.207950	164.457	34.1989
6.28319	23.1334	5.281	0.136262	0.227134	0.207579	163.210	33.8788
6.28319	23.1834	5.432	0.136109	0.225635	0.206953	162.335	33.5957
6.28319	23.2334	5.581	0.136190	0.224468	0.207373	161.386	33.4671
6.28319	23.2834	5.730	0.136223	0.223182	0.206069	160.463	33.0666
6.28319	23.3334	5.883	0.136293	0.221462	0.206400	159.135	32.8455
6.28319	23.3834	6.047	0.136524	0.219207	0.205311	157.282	32.2918
6.28319	23.4334	6.203	0.136109	0.217438	0.205817	156.473	32.2047
6.28319	23.4834	6.361	0.136195	0.216234	0.205694	155.512	31.9878
6.28319	23.5334	6.507	0.136191	0.214787	0.205067	154.495	31.6818
6.28319	23.5834	6.629	0.136164	0.213515	0.205133	153.609	31.5102
6.28319	23.6334	6.767	0.136178	0.212273	0.205172	152.699	31.3295
6.28319	23.6834	6.927	0.136217	0.210889	0.204347	151.684	30.9960
6.28319	23.7334	7.078	0.136165	0.209596	0.204196	150.816	30.7961
6.28319	23.7834	7.230	0.136436	0.208001	0.203253	149.399	30.3659
6.28319	23.8334	7.376	0.136239	0.206182	0.202875	148.317	30.0898
6.28319	23.8834	7.502	0.136313	0.204537	0.202461	147.066	29.7750
6.28319	23.9334	7.644	0.136264	0.202983	0.202681	145.995	29.5904
6.28319	23.9834	7.822	0.136305	0.201435	0.202251	144.849	29.2959
6.28319	24.0334	7.958	0.136362	0.199879	0.201488	143.692	28.9522
6.28319	24.0834	8.134	0.136145	0.198205	0.201114	142.726	28.7042
6.28319	24.1334	8.288	0.136195	0.197141	0.201022	141.910	28.5270
6.28319	24.1834	8.418	0.136298	0.195750	0.200952	140.804	28.2948
6.28319	24.2334	8.535	0.136089	0.194322	0.200537	140.003	28.0757
6.28319	24.2834	8.687	0.136377	0.193216	0.200189	138.922	27.8107
6.28319	24.3334	8.843	0.136301	0.191469	0.199561	137.759	27.4913
6.28319	24.3834	8.980	0.136123	0.190056	0.199279	136.929	27.2870
6.28319	24.4334	9.149	0.136469	0.188686	0.198740	135.610	26.9512
6.28319	24.4834	9.345	0.136219	0.187086	0.198596	134.711	26.7530
6.28319	24.5334	9.500	0.136216	0.185778	0.197554	133.799	26.4325
6.28319	24.5834	9.617	0.135985	0.184827	0.198012	133.329	26.4007
6.28319	24.6334	9.730	0.136364	0.184009	0.197951	132.371	26.2030
6.28319	24.6834	9.843	0.136276	0.182217	0.197032	131.190	25.8486
6.28319	24.7334	9.995	0.136150	0.180951	0.195969	130.425	25.5593
6.28319	24.7834	10.152	0.136170	0.179943	0.195533	129.690	25.3586
6.28319	24.8334	10.288	0.136241	0.178880	0.195751	128.851	25.2227
6.28319	24.8834	10.435	0.136226	0.177643	0.195227	127.987	24.9865
6.28319	24.9334	10.596	0.136286	0.176224	0.194538	126.925	24.6917
6.28319	24.9834	10.735	0.136148	0.175001	0.194927	126.162	24.5925
6.28319	25.0334	10.891	0.136110	0.174107	0.193978	125.575	24.3589
6.28319	25.0834	11.007	0.136163	0.173312	0.194324	124.945	24.2799
6.28319	25.1334	11.122	0.136198	0.172119	0.194093	124.060	24.0790
6.28319	25.1834	11.274	0.136109	0.171110	0.193092	123.436	23.8344
6.28319	25.2334	11.475	0.136169	0.170225	0.192643	122.753	23.6476
6.28319	25.2834	11.647	0.136164	0.169172	0.192802	121.995	23.5208
6.28319	25.3334	11.792	0.136222	0.168079	0.192337	121.165	23.3045
6.28319	25.3834	11.935	0.136227	0.167070	0.191322	120.455	23.0457
6.28319	25.4334	12.143	0.136240	0.165872	0.191255	119.582	22.8707
6.28319	25.4834	12.303	0.136192	0.164805	0.190208	118.878	22.6115
6.28319	25.5334	12.431	0.136158	0.163706	0.189540	118.129	22.3902
6.28319	25.5834	12.563	0.136093	0.162814	0.190029	117.532	22.3344
6.28319	25.6334	12.700	0.136315	0.161903	0.188369	116.718	21.9861
6.28319	25.6834	12.836	0.136105	0.160664	0.189030	115.990	21.9257
6.28319	25.7334	12.992	0.136250	0.159843	0.188092	115.294	21.6859
6.28319	25.7834	13.148	0.136340	0.158528	0.186832	114.297	21.3542
6.28319	25.8334	13.300	0.136085	0.157419	0.187444	113.697	21.3118
6.28319	25.8834	13.464	0.136303	0.156410	0.186660	112.803	21.0558
6.28319	25.9334	13.634	0.136207	0.155333	0.186886	112.101	20.9502
6.28319	25.9834	13.780	0.136030	0.154440	0.186697	111.605	20.8363
6.28319	26.0334	13.913	0.136158	0.153746	0.186127	111.011	20.6621
6.28319	26.0834	14.086	0.136286	0.152852	0.185189	110.280	20.4227
6.28319	26.1334	14.204	0.135997	0.151827	0.184839	109.780	20.2917
6.28319	26.1834	14.342	0.136184	0.151237	0.184727	109.206	20.1733
6.28319	26.2334	14.523	0.136091	0.150302	0.184300	108.613	20.0174
6.28319	26.2834	14.678	0.136143	0.149542	0.183904	108.031	19.8672
6.28319	26.3334	14.816	0.136200	0.148769	0.182498	107.453	19.6101
6.28319	26.3834	14.936	0.136293	0.147741	0.182584	106.637	19.4702
6.28319	26.4334	15.059	0.136121	0.146674	0.182747	105.998	19.3708
6.28319	26.4834	15.224	0.136142	0.145847	0.181978	105.397	19.1800
6.28319	26.5334	15.409	0.136216	0.144985	0.181194	104.732	18.9768
6.28319	26.5834	15.584	0.136122	0.144200	0.180695	104.246	18.8368
6.28319	26.6334	15.746	0.136154	0.143317	0.180363	103.589	18.6836
6.28319	26.6834	15.917	0.136251	0.142479	0.179234	102.930	18.4487
6.28319	26.7334	16.091	0.135981	0.141616	0.179539	102.505	18.4036
6.28319	26.7834	16.256	0.136193	0.141047	0.178714	101.949	18.2197
6.28319	26.8334	16.399	0.136194	0.140077	0.178300	101.254	18.0537
6.28319	26.8834	16.490	0.136219	0.139212	0.177268	100.629	17.8383
6.28319	26.9334	16.644	0.136164	0.138252	0.177170	99.9764	17.7128
6.28319	26.9834	16.812	0.135972	0.137630	0.177191	99.6670	17.6601
6.28319	27.0334	16.958	0.136274	0.137004	0.176066	99.0126	17.4327
6.28319	27.0834	17.123	0.136152	0.136062	0.175786	98.4249	17.3017
6.28319	27.1334	17.269	0.136088	0.135402	0.175431	97.9995	17.1921
6.28319	27.1834	17.399	0.136170	0.134701	0.174329	97.4519	16.9887
6.28319	27.2334	17.539	0.136128	0.133796	0.174151	96.8293	16.8629
6.28319	27.2834	17.699	0.136107	0.133194	0.173880	96.4129	16.7643
6.28319	27.3334	17.861	0.136176	0.132524	0.173465	95.8864	16.6329
6.28319	27.3834	18.017	0.136054	0.131767	0.174062	95.4141	16.6080
6.28319	27.4334	18.140	0.136004	0.131248	0.172917	95.0917	16.4430
6.28319	27.4834	18.301	0.136076	0.130692	0.172739	94.6418	16.3483
6.28319	27.5334	18.478	0.136216	0.130082	0.172662	94.1044	16.2482
6.28319	27.5834	18.639	0.136145	0.129176	0.171253	93.5199	16.0156
6.28319	27.6334	18.786	0.136131	0.128504	0.170797	93.0493	15.8925
6.28319	27.6834	18.913	0.136061	0.127941	0.170779	92.6903	15.8295
6.28319	27.7334	19.015	0.136050	0.127379	0.170066	92.3012	15.6973
6.28319	27.7834	19.173	0.136219	0.126645	0.169436	91.6654	15.5315
6.28319	27.8334	19.327	0.136148	0.125944	0.169523	91.2036	15.4611
6.28319	27.8834	19.523	0.136145	0.125185	0.167995	90.6791	15.2336
6.28319	27.9334	19.699	0.136107	0.124542	0.167989	90.2388	15.1591
6.28319	27.9834	19.850	0.135996	0.123930	0.167868	89.8706	15.0864
6.28319	28.0334	19.985	0.136218	0.123409	0.167397	89.3535	14.9575
6.28319	28.0834	20.109	0.136068	0.122682	0.166486	88.9383	14.8070
6.28319	28.1334	20.234	0.136098	0.122141	0.166421	88.5272	14.7328
6.28319	28.1834	20.434	0.136232	0.121507	0.165453	87.9949	14.5590
6.28319	28.2334	20.573	0.135990	0.120780	0.165133	87.6281	14.4702
6.28319	28.2834	20.717	0.136114	0.120266	0.164566	87.1839	14.3475
6.28319	28.3334	20.852	0.136126	0.119592	0.163985	86.6956	14.2168
6.28319	28.3834	21.027	0.136162	0.119008	0.163677	86.2544	14.1178
6.28319	28.4334	21.236	0.136102	0.118410	0.162081	85.8804	13.9196
6.28319	28.4834	21.367	0.136071	0.117737	0.162772	85.4022	13.9011
6.28319	28.5334	21.466	0.135973	0.117347	0.162402	85.1855	13.8343
6.28319	28.5834	21.577	0.136162	0.116910	0.161029	84.7685	13.6502
6.28319	28.6334	21.769	0.136034	0.116272	0.161336	84.3812	13.6138
6.28319	28.6834	21.961	0.135976	0.115890	0.161205	84.1424	13.5641
6.28319	28.7334	22.088	0.136096	0.115450	0.160471	83.7582	13.4408
6.28319	28.7834	22.229	0.136044	0.114966	0.160146	83.4429	13.3630
6.28319	28.8334	22.348	0.136030	0.114444	0.159572	83.0804	13.2573
6.28319	28.8834	22.501	0.136065	0.113984	0.159316	82.7285	13.1800
6.28319	28.9334	22.624	0.136083	0.113538	0.159352	82.3937	13.1296
6.28319	28.9834	22.788	0.136159	0.112941	0.158074	81.9302	12.9510
6.28319	29.0334	22.928	0.136031	0.112371	0.157731	81.5977	12.8705
6.28319	29.0834	23.096	0.136086	0.111897	0.157057	81.2297	12.7577
6.28319	29.1334	23.279	0.136030	0.111366	0.157286	80.8746	12.7204
6.28319	29.1834	23.426	0.136075	0.110951	0.156494	80.5563	12.6066
6.28319	29.2334	23.587	0.136175	0.110411	0.156203	80.1088	12.5133
6.28319	29.2834	23.711	0.136104	0.109852	0.155832	79.7490	12.4274
6.28319	29.3334	23.840	0.136264	0.109114	0.153930	79.1428	12.1824
6.28319	29.3834	23.982	0.136150	0.108388	0.153389	78.6889	12.0700
6.28319	29.4334	24.145	0.136036	0.107839	0.153394	78.3553	12.0193
6.28319	29.4834	24.322	0.135974	0.107438	0.153155	78.1034	11.9619
6.28319	29.5334	24.477	0.136087	0.107079	0.153014	77.7788	11.9012
6.28319	29.5834	24.692	0.136117	0.106525	0.151529	77.3766	11.7248
6.28319	29.6334	24.839	0.135932	0.106085	0.151714	77.1603	11.7063
6.28319	29.6834	24.951	0.136169	0.105714	0.150885	76.7652	11.5827
6.28319	29.7334	25.055	0.136119	0.105172	0.150503	76.4042	11.4991
